Repository: vvzvlad/glazy_solver

# Glaze Recipe Solver API

Веб-сервер, предоставляющий API для расчета рецептов керамических глазурей на основе UMF формулы.

## Установка и запуск

1. Установите зависимости:
   ```
   pip install -r requirements.txt
   ```

2. Запустите сервер:
   ```
   python api_server.py
   ```

Сервер будет доступен по адресу http://localhost:5000

## API Спецификация

### Расчет рецепта глазури

**Endpoint:** `POST /api/solve`

**Input:**
```json
{
  "umf": {
    "SiO2": 4,
    "Al2O3": 1,
    "Na2O": 0.5,
    "K2O": 0.5
  },
  "max_solutions": 3,
  "min_materials": true,
  "error_tolerance": 0.01
}
```

Параметры:
- `umf` (обязательный): UMF формула глазури в виде словаря оксид:значение
- `max_solutions` (опциональный, по умолчанию 3): максимальное количество возвращаемых решений
- `min_materials` (опциональный, по умолчанию true): предпочитать решения с меньшим количеством материалов
- `error_tolerance` (опциональный, по умолчанию 0.01): допустимое увеличение ошибки для решений с меньшим числом материалов

**Output:**
```json
[
  {
    "recipe": {
      "Custer Feldspar": 45.2,
      "Silica": 54.8
    },
    "error": 0.0123,
    "target_composition": {
      "SiO2": 4,
      "Al2O3": 1,
      "Na2O": 0.5,
      "K2O": 0.5
    },
    "actual_composition": {
      "SiO2": 3.98,
      "Al2O3": 1.02,
      "Na2O": 0.49,
      "K2O": 0.51
    },
    "weight_composition": {
      "SiO2": 65.2,
      "Al2O3": 18.1,
      "Na2O": 8.4,
      "K2O": 8.3
    },
    "materials_count": 2
  },
  {...}
]
```

### Конвертация UMF в весовые проценты

**Endpoint:** `POST /api/umf_to_weights`

**Input:**
```json
{
  "umf": {
    "SiO2": 4,
    "Al2O3": 1,
    "Na2O": 0.5,
    "K2O": 0.5
  }
}
```

**Output:**
```json
{
  "weights": {
    "SiO2": 65.2,
    "Al2O3": 18.1,
    "Na2O": 8.4,
    "K2O": 8.3
  }
}
```

### Конвертация весовых процентов в UMF

**Endpoint:** `POST /api/weights_to_umf`

**Input:**
```json
{
  "weights": {
    "SiO2": 65.2,
    "Al2O3": 18.1,
    "Na2O": 8.4,
    "K2O": 8.3
  }
}
```

**Output:**
```json
{
  "umf": {
    "SiO2": 4,
    "Al2O3": 1,
    "Na2O": 0.5,
    "K2O": 0.5
  }
}
```

### Проверка работоспособности сервера

**Endpoint:** `GET /api/health`

**Output:**
```json
{
  "status": "ok"
}
```

## Коды ошибок

- `400 Bad Request`: Отсутствуют обязательные параметры
- `500 Internal Server Error`: Ошибка при расчете рецепта или конвертации

## Пример использования (curl)

```bash
curl -X POST http://localhost:5000/api/solve \
  -H "Content-Type: application/json" \
  -d '{"umf": {"SiO2": 4, "Al2O3": 1, "Na2O": 0.5, "K2O": 0.5}}'
```

File: tests/fixtures/collinear_feldspars.json
{
  "comment": "Degeneracy stress fixture, fully synthetic (TZ_SOLVER_V2.md 7.5 as amended by 10.9). Custer Feldspar plus two near-collinear twins of it: the same analysis perturbed by +-0.5 absolute percent, spread over SiO2, Al2O3 and K2O at once so that all three still sum to 98.90. The perturbation deliberately moves three oxides instead of trading SiO2 against Al2O3 alone - that simpler variant lands exactly in the span of silica plus kaolin and produces exact rank deficiency, whereas this one produces the finite but huge conditioning the test is about. All six materials share one priority, which is what the measurement of the current solver behaviour was made on.",
  "materials": [
    {
      "name": "Custer Feldspar",
      "priority": 1,
      "formula": {"SiO2": 68.50, "Al2O3": 17.00, "Na2O": 3.00, "K2O": 10.00, "CaO": 0.30, "Fe2O3": 0.10}
    },
    {
      "name": "Custer Feldspar Variant A",
      "priority": 1,
      "formula": {"SiO2": 69.00, "Al2O3": 16.70, "Na2O": 3.00, "K2O": 9.80, "CaO": 0.30, "Fe2O3": 0.10}
    },
    {
      "name": "Custer Feldspar Variant B",
      "priority": 1,
      "formula": {"SiO2": 68.00, "Al2O3": 17.30, "Na2O": 3.00, "K2O": 10.20, "CaO": 0.30, "Fe2O3": 0.10}
    },
    {
      "name": "Silica",
      "priority": 1,
      "formula": {"SiO2": 100.0}
    },
    {
      "name": "Whiting",
      "priority": 1,
      "formula": {"CaO": 56.10}
    },
    {
      "name": "Kaolin",
      "priority": 1,
      "formula": {"Al2O3": 40.21, "SiO2": 47.29}
    }
  ],
  "honest_recipe": {
    "Custer Feldspar": 40.0,
    "Silica": 30.0,
    "Whiting": 20.0,
    "Kaolin": 10.0
  },
  "target_umf": {
    "SiO2": 3.917,
    "Al2O3": 0.402,
    "Na2O": 0.073,
    "K2O": 0.161,
    "CaO": 0.766,
    "Fe2O3": 0.001
  }
}

File: tests/fixtures/inverse_exact.json
{
  "comment": "Determined inverse problems with a unique solution: as many independent materials as oxides, so the recipe weights can be asserted directly (TZ_SOLVER_V2.md 7.4). The materials are idealised textbook analyses written out as plain numbers, not records copied from any database; every one of them carries an explicit priority so that the iterative solver's starting set does not depend on DEFAULT_PRIORITY.",
  "cases": [
    {
      "id": "leach_4321",
      "name": "Leach 4321",
      "source": "Numbers from the PHP tests of the Glazy calculation core, PieterMostert/ceramicscalc, tests/BaseCompositeMaterialTest.php",
      "materials": [
        {
          "name": "Potash Feldspar",
          "priority": 1,
          "formula": {"K2O": 16.92, "Al2O3": 18.32, "SiO2": 64.76}
        },
        {
          "name": "Silica",
          "priority": 1,
          "formula": {"SiO2": 100.0}
        },
        {
          "name": "Whiting",
          "priority": 1,
          "formula": {"CaO": 56.10}
        },
        {
          "name": "Kaolin",
          "priority": 1,
          "formula": {"Al2O3": 40.21, "SiO2": 47.29}
        }
      ],
      "target_umf": {
        "SiO2": 3.711,
        "Al2O3": 0.409,
        "K2O": 0.264,
        "CaO": 0.736
      },
      "expected_recipe": {
        "Potash Feldspar": 40.0,
        "Silica": 30.0,
        "Whiting": 20.0,
        "Kaolin": 10.0
      },
      "weight_tolerance": 1.0
    },
    {
      "id": "arbuckle_problem_3",
      "name": "Linda Arbuckle, problem 3",
      "source": "Linda Arbuckle's glaze chemistry handout, glazechem_ans.pdf; the arithmetic checks out against the equivalent weights whiting 100, SrCO3 148, BaCO3 197, kaolin 258, flint 60, summing to 325.55",
      "materials": [
        {
          "name": "Whiting",
          "priority": 1,
          "formula": {"CaO": 56.03}
        },
        {
          "name": "Strontium Carbonate",
          "priority": 1,
          "formula": {"SrO": 70.19}
        },
        {
          "name": "Barium Carbonate",
          "priority": 1,
          "formula": {"BaO": 77.70}
        },
        {
          "name": "Kaolin",
          "priority": 1,
          "formula": {"Al2O3": 39.50, "SiO2": 46.55}
        },
        {
          "name": "Flint",
          "priority": 1,
          "formula": {"SiO2": 100.0}
        }
      ],
      "target_umf": {
        "CaO": 0.40,
        "SrO": 0.35,
        "BaO": 0.25,
        "Al2O3": 0.25,
        "SiO2": 2.5
      },
      "expected_recipe": {
        "Whiting": 12.3,
        "Strontium Carbonate": 15.9,
        "Barium Carbonate": 15.1,
        "Kaolin": 19.8,
        "Flint": 36.9
      },
      "weight_tolerance": 0.5
    }
  ]
}

File: tests/fixtures/reference_recipes.json
[
  {
    "id": "recipe_01_transparent_glaze",
    "name": "Прозрачная глазурь △6",
    "umf": {
      "Al2O3": 0.379,
      "B2O3": 0.266,
      "CaO": 0.718,
      "Fe2O3": 0.002,
      "K2O": 0.086,
      "MgO": 0.048,
      "Na2O": 0.143,
      "SiO2": 3.151,
      "SrO": 0.005,
      "TiO2": 0.003
    },
    "recipe": {
      "Волластонит МИВОЛЛ": 20,
      "Каолин КЖФ-1": 15,
      "Кварцевая мука Кварцверке W12": 20,
      "Нефелин-сиенит VR13": 30,
      "Улексит (Химпэк)": 15
    }
  },
  {
    "id": "recipe_02_matte_calcium_glaze",
    "name": "Матовая кальциевая глазурь △6",
    "umf": {
      "Al2O3": 0.497,
      "B2O3": 0.157,
      "CaO": 0.706,
      "Fe2O3": 0.003,
      "K2O": 0.103,
      "MgO": 0.037,
      "Na2O": 0.152,
      "SiO2": 2.455,
      "SrO": 0.003,
      "TiO2": 0.004
    },
    "recipe": {
      "Волластонит МИВОЛЛ": 25,
      "Каолин КЖФ-1": 25,
      "Нефелин-сиенит VR13": 40,
      "Улексит (Химпэк)": 10
    }
  },
  {
    "id": "recipe_03_magnesium_matte_glaze",
    "name": "Магниевая матовая глазурь △6",
    "umf": {
      "Al2O3": 0.194,
      "B2O3": 0.057,
      "CaO": 0.304,
      "Fe2O3": 0.004,
      "K2O": 0.053,
      "MgO": 0.429,
      "Na2O": 0.08,
      "SiO2": 2.12,
      "SrO": 0.001,
      "TiO2": 0.001,
      "ZnO": 0.132
    },
    "recipe": {
      "Волластонит МИВОЛЛ": 15,
      "Каолин КЖФ-1": 5,
      "Кварцевая мука Кварцверке W12": 15,
      "Нефелин-сиенит VR13": 30,
      "Оксид цинка, ZnO": 5,
      "Тальк Онотский": 25,
      "Улексит (Химпэк)": 5
    }
  },
  {
    "id": "recipe_04_underfired_matte_glaze",
    "name": "Матовая недожога △6",
    "umf": {
      "Al2O3": 0.207,
      "CaO": 0.87,
      "Fe2O3": 0.001,
      "K2O": 0.055,
      "Na2O": 0.075,
      "SiO2": 1.577,
      "TiO2": 0.001
    },
    "recipe": {
      "Каолин КЖФ-1": 10,
      "Кварцевая мука Кварцверке W12": 20,
      "Мел, CaCO3": 40,
      "Нефелин-сиенит VR13": 30
    }
  },
  {
    "id": "recipe_05_floating_glaze",
    "name": "Флотинг △6",
    "umf": {
      "Al2O3": 0.355,
      "B2O3": 0.385,
      "CaO": 0.544,
      "Fe2O3": 0.003,
      "K2O": 0.091,
      "MgO": 0.193,
      "Na2O": 0.165,
      "SiO2": 3.461,
      "SrO": 0.007,
      "TiO2": 0.002
    },
    "recipe": {
      "Волластонит МИВОЛЛ": 10,
      "Каолин КЖФ-1": 10,
      "Кварцевая мука Кварцверке W12": 25,
      "Нефелин-сиенит VR13": 30,
      "Тальк Онотский": 5,
      "Улексит (Химпэк)": 20
    }
  },
  {
    "id": "recipe_06_assembly_glaze",
    "name": "Сборка △6",
    "umf": {
      "Al2O3": 0.542,
      "CaO": 0.002,
      "Fe2O3": 0.003,
      "K2O": 0.124,
      "Na2O": 0.166,
      "SiO2": 2.314,
      "TiO2": 0.004,
      "ZnO": 0.709
    },
    "recipe": {
      "Каолин КЖФ-1": 25,
      "Кварцевая мука Кварцверке W12": 5,
      "Нефелин-сиенит VR13": 50,
      "Оксид цинка, ZnO": 20
    }
  },
  {
    "id": "recipe_07_zinc_crystal_glaze",
    "name": "Цинковая кристаллическая глазурь △6",
    "umf": {
      "Al2O3": 0.169,
      "CaO": 0.242,
      "K2O": 0.068,
      "Na2O": 0.097,
      "SiO2": 2.092,
      "TiO2": 0.151,
      "ZnO": 0.594
    },
    "recipe": {
      "Кварцевая мука Кварцверке W12": 30,
      "Мел, CaCO3": 10,
      "Нефелин-сиенит VR13": 35,
      "Оксид титана, TiO2": 5,
      "Оксид цинка, ZnO": 20
    }
  },
  {
    "id": "recipe_08_foam_glaze",
    "name": "Пенная глазурь △6",
    "umf": {
      "Al2O3": 0.437,
      "CaO": 0.78,
      "Fe2O3": 0.002,
      "K2O": 0.094,
      "Na2O": 0.125,
      "SiO2": 2.665,
      "TiO2": 0.003
    },
    "recipe": {
      "Каолин КЖФ-1": 20,
      "Кварцевая мука Кварцверке W12": 20,
      "Мел, CaCO3": 25,
      "Нефелин-сиенит VR13": 35
    }
  },
  {
    "id": "recipe_09_white_glossy_glaze",
    "name": "Белая глянцевая глазурь △6",
    "umf": {
      "Al2O3": 0.398,
      "B2O3": 0.159,
      "CaO": 0.471,
      "Fe2O3": 0.003,
      "K2O": 0.078,
      "MgO": 0.144,
      "Na2O": 0.12,
      "SiO2": 2.7,
      "SrO": 0.003,
      "TiO2": 0.003,
      "ZnO": 0.183
    },
    "recipe": {
      "Волластонит МИВОЛЛ": 15,
      "Каолин КЖФ-1": 20,
      "Кварцевая мука Кварцверке W12": 15,
      "Нефелин-сиенит VR13": 30,
      "Оксид цинка, ZnO": 5,
      "Тальк Онотский": 5,
      "Улексит (Химпэк)": 10
    }
  },
  {
    "id": "recipe_10_manganese_metallic_glaze",
    "name": "Марганцевый металлик △6",
    "umf": {
      "Al2O3": 24.484,
      "CaO": 0.185,
      "Fe2O3": 0.261,
      "K2O": 0.736,
      "MnO2": 115.529,
      "Na2O": 0.078,
      "SiO2": 131.188,
      "TiO2": 0.347
    },
    "recipe": {
      "Каолин КЖФ-1": 30,
      "Кварцевая мука Кварцверке W12": 20,
      "Оксид марганца": 50
    }
  },
  {
    "id": "recipe_11_glupe_glaze",
    "name": "Глуп △6",
    "umf": {
      "Al2O3": 0.712,
      "B2O3": 0.143,
      "CaO": 0.74,
      "Fe2O3": 0.006,
      "K2O": 0.101,
      "MgO": 0.017,
      "Na2O": 0.14,
      "SiO2": 5.532,
      "SrO": 0.003,
      "TiO2": 0.007
    },
    "recipe": {
      "Каолин КЖФ-1": 26,
      "Кварцевая мука Кварцверке W12": 37,
      "Мел, CaCO3": 12,
      "Нефелин-сиенит VR13": 20,
      "Улексит (Химпэк)": 5
    }
  }
]

File: tests/fixtures/segerlab_published_umf.json
[
  {
    "id": "segerlab_2184",
    "name": "Прозрачная глазурь △6",
    "umf": {
      "Al2O3": 0.378,
      "B2O3": 0.265,
      "CaO": 0.717,
      "Fe2O3": 0.002,
      "K2O": 0.086,
      "MgO": 0.048,
      "Na2O": 0.143,
      "SiO2": 3.144,
      "SrO": 0.005,
      "TiO2": 0.003
    },
    "recipe": {
      "Волластонит МИВОЛЛ": 20,
      "Каолин КЖФ-1": 15,
      "Кварцевая мука Кварцверке W12": 20,
      "Нефелин-сиенит VR13": 30,
      "Улексит (Химпэк)": 15
    }
  },
  {
    "id": "segerlab_2185",
    "name": "Матовая кальциевая глазурь △6",
    "umf": {
      "Al2O3": 0.496,
      "B2O3": 0.156,
      "CaO": 0.704,
      "Fe2O3": 0.003,
      "K2O": 0.102,
      "MgO": 0.036,
      "Na2O": 0.152,
      "SiO2": 2.448,
      "SrO": 0.003,
      "TiO2": 0.004
    },
    "recipe": {
      "Волластонит МИВОЛЛ": 25,
      "Каолин КЖФ-1": 25,
      "Нефелин-сиенит VR13": 40,
      "Улексит (Химпэк)": 10
    }
  },
  {
    "id": "segerlab_2186",
    "name": "Магниевая матовая глазурь △6",
    "umf": {
      "Al2O3": 0.194,
      "B2O3": 0.057,
      "CaO": 0.303,
      "Fe2O3": 0.004,
      "K2O": 0.053,
      "MgO": 0.428,
      "Na2O": 0.08,
      "SiO2": 2.112,
      "SrO": 0.001,
      "TiO2": 0.001,
      "ZnO": 0.132
    },
    "recipe": {
      "Волластонит МИВОЛЛ": 15,
      "Каолин КЖФ-1": 5,
      "Кварцевая мука Кварцверке W12": 15,
      "Нефелин-сиенит VR13": 30,
      "Оксид цинка, ZnO": 5,
      "Тальк Онотский": 25,
      "Улексит (Химпэк)": 5
    }
  },
  {
    "id": "segerlab_2187",
    "name": "Матовая недожога △6",
    "umf": {
      "Al2O3": 0.207,
      "CaO": 0.87,
      "Fe2O3": 0.001,
      "K2O": 0.055,
      "Na2O": 0.075,
      "SiO2": 1.575,
      "TiO2": 0.001
    },
    "recipe": {
      "Каолин КЖФ-1": 10,
      "Кварцевая мука Кварцверке W12": 20,
      "Мел, CaCO3": 40,
      "Нефелин-сиенит VR13": 30
    }
  },
  {
    "id": "segerlab_2188",
    "name": "Флотинг △6",
    "umf": {
      "Al2O3": 0.355,
      "B2O3": 0.384,
      "CaO": 0.542,
      "Fe2O3": 0.003,
      "K2O": 0.091,
      "MgO": 0.192,
      "Na2O": 0.165,
      "SiO2": 3.452,
      "SrO": 0.007,
      "TiO2": 0.002
    },
    "recipe": {
      "Волластонит МИВОЛЛ": 10,
      "Каолин КЖФ-1": 10,
      "Кварцевая мука Кварцверке W12": 25,
      "Нефелин-сиенит VR13": 30,
      "Тальк Онотский": 5,
      "Улексит (Химпэк)": 20
    }
  },
  {
    "id": "segerlab_2189",
    "name": "Сборка △6",
    "umf": {
      "Al2O3": 0.541,
      "CaO": 0.002,
      "Fe2O3": 0.003,
      "K2O": 0.123,
      "Na2O": 0.165,
      "SiO2": 2.308,
      "TiO2": 0.004,
      "ZnO": 0.707
    },
    "recipe": {
      "Каолин КЖФ-1": 25,
      "Кварцевая мука Кварцверке W12": 5,
      "Нефелин-сиенит VR13": 50,
      "Оксид цинка, ZnO": 20
    }
  },
  {
    "id": "segerlab_2190",
    "name": "Цинковая кристаллическая глазурь △6",
    "umf": {
      "Al2O3": 0.169,
      "CaO": 0.242,
      "K2O": 0.068,
      "Na2O": 0.097,
      "SiO2": 2.092,
      "TiO2": 0.151,
      "ZnO": 0.594
    },
    "recipe": {
      "Кварцевая мука Кварцверке W12": 30,
      "Мел, CaCO3": 10,
      "Нефелин-сиенит VR13": 35,
      "Оксид титана, TiO2": 5,
      "Оксид цинка, ZnO": 20
    }
  },
  {
    "id": "segerlab_2191",
    "name": "Пенная глазурь △6",
    "umf": {
      "Al2O3": 0.436,
      "CaO": 0.779,
      "Fe2O3": 0.002,
      "K2O": 0.094,
      "Na2O": 0.125,
      "SiO2": 2.659,
      "TiO2": 0.003
    },
    "recipe": {
      "Каолин КЖФ-1": 20,
      "Кварцевая мука Кварцверке W12": 20,
      "Мел, CaCO3": 25,
      "Нефелин-сиенит VR13": 35
    }
  },
  {
    "id": "segerlab_2192",
    "name": "Белая глянцевая глазурь △6",
    "umf": {
      "Al2O3": 0.397,
      "B2O3": 0.158,
      "CaO": 0.469,
      "Fe2O3": 0.003,
      "K2O": 0.078,
      "MgO": 0.144,
      "Na2O": 0.12,
      "SiO2": 2.692,
      "SrO": 0.003,
      "TiO2": 0.003,
      "ZnO": 0.183
    },
    "recipe": {
      "Волластонит МИВОЛЛ": 15,
      "Каолин КЖФ-1": 20,
      "Кварцевая мука Кварцверке W12": 15,
      "Нефелин-сиенит VR13": 30,
      "Оксид цинка, ZnO": 5,
      "Тальк Онотский": 5,
      "Улексит (Химпэк)": 10
    }
  },
  {
    "id": "segerlab_2193",
    "name": "Марганцевый металлик △6",
    "umf": {
      "Al2O3": 0.21,
      "CaO": 0.002,
      "Fe2O3": 0.002,
      "K2O": 0.006,
      "MnO2": 0.989,
      "Na2O": 0.001,
      "SiO2": 1.123,
      "TiO2": 0.003
    },
    "recipe": {
      "Каолин КЖФ-1": 30,
      "Кварцевая мука Кварцверке W12": 20,
      "Оксид марганца": 50
    }
  },
  {
    "id": "segerlab_3074",
    "name": "Глуп △6",
    "umf": {
      "Al2O3": 0.708,
      "B2O3": 0.142,
      "CaO": 0.736,
      "Fe2O3": 0.006,
      "K2O": 0.101,
      "MgO": 0.017,
      "Na2O": 0.139,
      "SiO2": 5.501,
      "SrO": 0.003,
      "TiO2": 0.007
    },
    "recipe": {
      "Каолин КЖФ-1": 26,
      "Кварцевая мука Silverbond 15, Flint": 37,
      "Мел, CaCO3": 12,
      "Нефелин-сиенит VR13": 20,
      "Улексит (Химпэк)": 5
    }
  }
]
